Repository: caufieldjh/dentmatmech

# Dental Materials Knowledge Base (dentmatmech)

A curated, schema-validated knowledge base of dental restoration materials: composition, setting behavior, clinical uses, clinical performance, adverse effects, regulatory status (FDA first), standards, and commercial products. Built on the same bones as [DisMech](https://github.com/monarch-initiative/dismech), anchored to the [Oral Health and Disease Ontology (OHD)](https://obofoundry.org/ontology/ohd.html).

## Not clinical or regulatory advice

Entries summarize published literature and public regulatory records. They are not a substitute for a product's labeling, a regulator's database, or a clinician's judgment.

## Layout

| Path | What |
|---|---|
| `kb/materials/*.yaml` | The knowledge base. One file per material, one OHD term per file. |
| `src/dentmatmech/schema/dentmatmech.yaml` | LinkML schema. |
| `src/dentmatmech/` | Seeder, CLI, renderer, browser export. |
| `pages/materials/` | Rendered HTML pages. |
| `app/` | Faceted browser. |
| `conf/` | Ontology adapter and reference validator configuration. |
| `docs/` | Narrative docs and generated schema reference. |

## Quick start

```bash
just install                 # uv sync
just seed                    # stub every OHD material term (never overwrites)
just validate-all            # schema + ontology terms + parent links
just qc                      # validate-all + pytest
just render                  # pages/materials/*.html
just export-browser          # app/data.js
just serve-pages             # http://localhost:8765/pages/materials/index.html
```

Validate one file:

```bash
just validate kb/materials/Amalgam.yaml
just validate-references kb/materials/Amalgam.yaml
```

## An entry, briefly

```yaml
name: Amalgam
material_term:
  term: {id: OHD:0000001, label: amalgam dental restoration material}
category: METAL
parents: [Metal]
setting_mechanisms: [AMALGAMATION]
composition:
- name: Mercury
  role: LIQUID
  chemical: {term: {id: CHEBI:16170, label: mercury atom}}
regulatory_status:
- agency: FDA
  status: CLEARED
  regulation_number: '872.3070'
  regulation_title: Dental amalgam, mercury, and amalgam alloy
  device_class: CLASS_II
  product_codes: [EJJ, ELY, OIV]
  identification: >-
    Dental amalgam is a device that consists of a combination of elemental mercury ...
  approved_uses:
  - name: Direct filling of carious lesions or structural defects in teeth
    use_context: DIRECT_RESTORATION
  source_url: https://www.ecfr.gov/current/title-21/section-872.3070
```

Every section can carry `evidence` items with a verbatim `snippet` from the cited source. See [docs/data-model.md](docs/data-model.md) and [docs/regulatory.md](docs/regulatory.md).

## Validation

1. **Schema**: `linkml-validate` against `DentalMaterial`.
2. **Ontology terms**: `linkml-term-validator` checks every bound term ID and label against OHD, CHEBI, UBERON, HP, MONDO, and PATO through OAK.
3. **References**: `linkml-reference-validator` fetches PubMed abstracts and checks that quoted snippets appear verbatim.
4. **Consistency**: pytest checks filenames, unique names and terms, parent links, cycles, reference prefixes, and that anything past `STUB` carries evidence.

## Credits

Template: [linkml-project-copier](https://github.com/linkml/linkml-project-copier). Design and evidence model: [DisMech](https://github.com/monarch-initiative/dismech). Material terms: [OHD](https://obofoundry.org/ontology/ohd.html).

File: references_cache/PMID_10666964.md
---
reference_id: PMID:10666964
title: Retentive and compressive strengths of modified zinc oxide-eugenol cements.
authors:
- Lee SY
- Wang CC
- Chen DC
- Lai YL
journal: J Dent
year: '2000'
doi: 10.1016/s0300-5712(99)00040-8
keywords:
- Analysis of Variance
- Compressive Strength
- Dental Abutments
- Denture Retention
- "Denture, Partial, Temporary"
- Humans
- "Materials Testing/instrumentation, methods, statistics & numerical data"
- "Microscopy, Electron, Scanning"
- Structure-Activity Relationship
- Surface Properties
- Zinc Oxide-Eugenol Cement/chemistry
publication_types:
- Comparative Study
- Journal Article
- "Research Support, Non-U.S. Gov't"
content_type: abstract_only
full_text_attempted: true
---

# Retentive and compressive strengths of modified zinc oxide-eugenol cements.
**Authors:** Lee SY, Wang CC, Chen DC, Lai YL
**Journal:** J Dent (2000)
**DOI:** [10.1016/s0300-5712(99)00040-8](https://doi.org/10.1016/s0300-5712(99)00040-8)

## Content

OBJECTIVES: This investigation sought to improve the handling and physical properties of a commonly used temporary zinc oxide-eugenol cement by changing the base/accelerator (B/A) ratio or combining it with a petroleum jelly or fluoride varnish.

METHODS: Twelve modifications of a temporary cement were evaluated in terms of retentive strength, compressive strength at 24 h, film thickness and by scanning electron microscopy.

RESULTS: Decreasing the B/A mixing ratio increased the retentive and compressive strengths, but reduced the film thickness of the cement. By increasing the percentage of incorporated petroleum jelly or fluoride varnish in the cement, there was a progressive decrease in the retentive and compressive strengths and in film thickness.

CONCLUSIONS: Modifications of a zinc oxide-eugenol temporary cement to change the B/A ratio or to incorporate additives resulted in variations in physical properties. All modified forms of the cement had a film thickness less than 25 microns and a compressive strength below 35 MPa. With a wide range of retentive strength, modified forms of zinc oxide-eugenol cement may be found to have diverse clinical applications.

File: references_cache/PMID_10668036.md
---
reference_id: PMID:10668036
title: "Biocompatibility of dental casting alloys: a review."
authors:
- Wataha JC
journal: J Prosthet Dent
year: '2000'
doi: 10.1016/s0022-3913(00)80016-5
keywords:
- "Biocompatible Materials/chemistry, toxicity"
- Carcinogens/analysis
- Corrosion
- "Dental Alloys/chemistry, toxicity"
- Dental Casting Technique
- Epithelial Cells/drug effects
- Gingival Crevicular Fluid
- Humans
- Hydrogen-Ion Concentration
- Hypersensitivity
- Ions
- "Metals/analysis, toxicity"
- Mouth Mucosa/drug effects
- Mutagens/analysis
- Saliva
- Solubility
publication_types:
- Journal Article
- Review
content_type: abstract_only
full_text_attempted: true
---

# Biocompatibility of dental casting alloys: a review.
**Authors:** Wataha JC
**Journal:** J Prosthet Dent (2000)
**DOI:** [10.1016/s0022-3913(00)80016-5](https://doi.org/10.1016/s0022-3913(00)80016-5)

## Content

STATEMENT OF PROBLEM: Dental casting alloys are widely used in applications that place them into contact with oral tissues for many years. With the development of new dental alloys over the past 15 years, many questions remain about their biologic safety. Practitioners must choose among hundreds of alloy compositions, often without regard to biologic properties.

PURPOSE: This article is an evidence-based tutorial for clinicians. Concepts and current issues relevant to the biologic effects of dental casting alloys are presented.

SUMMARY: The single most relevant property of a casting alloy to its biologic safety is its corrosion. Systemic and local toxicity, allergy, and carcinogenicity all result from elements in the alloy being released into the mouth during corrosion. Little evidence supports concerns of casting alloys causing systemic toxicity. The occurrence of local toxic effects (adjacent to the alloy) is not well documented, but is a higher risk, primarily because local tissues are exposed to much higher concentrations of released metal ions. Several elements such as nickel and cobalt have relatively high potential to cause allergy, but the true risk of using alloys containing these elements remains undefined. Prudence dictates that alloys containing these elements be avoided if possible. Several elements in casting alloys are known mutagens, and a few such as beryllium and cadmium are known carcinogens in different chemical forms. Despite these facts, carcinogenic effects from dental casting alloys have not been demonstrated. Prudent practitioners should avoid alloys containing these known carcinogens.

CONCLUSION: To minimize biologic risks, dentists should select alloys that have the lowest release of elements (lowest corrosion). This goal can be achieved by using high-noble or noble alloys with single-phase microstructures. However, there are exceptions to this generality, and selection of an alloy should be made on a case-by-case basis using corrosion and biologic data from dental manufacturers.

File: references_cache/PMID_17659331.md
---
reference_id: PMID:17659331
title: State of the art of zirconia for dental applications.
authors:
- Denry I
- Kelly JR
journal: Dent Mater
year: '2008'
doi: 10.1016/j.dental.2007.05.007
keywords:
- Aluminum Oxide
- Crystallization
- Dental Porcelain/chemistry
- Dental Prosthesis
- Dental Stress Analysis
- Glass
- Humans
- Magnesium Oxide
- Materials Testing
- Metal Ceramic Alloys/chemistry
- Oxides
- Surface Properties
- Yttrium
- Zirconium/chemistry
publication_types:
- Journal Article
- Review
content_type: abstract_only
full_text_attempted: true
---

# State of the art of zirconia for dental applications.
**Authors:** Denry I, Kelly JR
**Journal:** Dent Mater (2008)
**DOI:** [10.1016/j.dental.2007.05.007](https://doi.org/10.1016/j.dental.2007.05.007)

## Content

Zirconia has been recently introduced in prosthetic dentistry for the fabrication of crowns and fixed partial dentures, in combination with CAD/CAM techniques. This review encompasses the specific types of zirconia available in dentistry, together with their properties. The two main processing techniques, soft and hard machining, are assessed in the light of their possible clinical implications and consequences on the long-term performance of zirconia. An update on the status of clinical trials occurring worldwide is provided.

File: references_cache/PMID_19826597.md
---
reference_id: PMID:19826597
title: Water Absorption and HEMA Release of Resin-Modified Glass-Ionomers.
authors:
- Beriat NC
- Nalbant D
journal: Eur J Dent
year: '2009'
publication_types:
- Journal Article
content_type: full_text_xml
full_text_attempted: true
full_text_provider: pmc
oa_status: green
---

# Water Absorption and HEMA Release of Resin-Modified Glass-Ionomers.
**Authors:** Beriat NC, Nalbant D
**Journal:** Eur J Dent (2009)

## Content

OBJECTIVES: The aim of this study was to evaluate the water absorption and the amount of hydroxyethyl metacrylate (HEMA) level released from various resin modified glass ionomer cements.

METHODS: Advance, Vitremer and Protec-Cem resin modified glass ionomer cements were used to evaluate the HEMA release. Ten specimens were fabricated from each cement in 10 x 1 mm height. Thirty specimens were immersed in glass containers filled with 20 ml deionized water. 1 ml solution was taken from the container at 10 minutes, 1 hour, 24 hour and 7 days intervals from each group and analyzed with high performance liquid chromatography (HPLC) machine and the results are presented in ppm. The data were subjected to Kruskal-Wallis, Mann-Whitney and Wilcoxon tests at a 0.05 significance level.

RESULTS: At all time intervals Vitremer showed highest HEMA release ( 10 min: 54.2 ppm; 1 h: 86.8 ppm; 24 h: 93.4 ppm) (P=0.0001). At the end of 10 minutes and first hour, following Vitremer, HEMA release was highest for Protec-Cem (10 min: 14.8 ppm; 1 h: 23.6 ppm) and then Advance (10 min: 5.5 ppm; 1 h: 18.8 ppm) (P<.05). Water absorption tests were performed according to the specifications of ISO 4049. Water absorption was highest for Vitremer and lowest for the Protec-Cem and the difference among cement groups was significant (P<.005).

CONCLUSIONS: Vitremer showed the highest HEMA release and water absorption values and Protec-Cem showed the lowest values. HEMA release by time was significant for Advance cement. This release may be relevant both to the risk of adverse pulpal responses in patients and to the risk of allergy in patients and dental personnel.

Wilson and Kent introduced glass-ionomer cements to the dental profession in 1972. Conventional glass-ionomer cements set by an acid-base reaction between the ion-leachable glass and the polyalkenoic acid their main advantages are adhesion to tooth structure, fluoride release and good biocompatibility. Unfortunately, conventional glass-ionomer cements have low tensile strength and fracture toughness, they are susceptible to attack by moisture during the initial setting period and they have short working time, long setting and maturation time.1–7

Resin-modified glass-ionomer cements have been developed to overcome such problems. They were used originally as restorative materials and then as luting agents.1 The composition of resin-modified glass-ionomer is variable but typically it consist vinyl-modified polyalkenoic acid, a water soluble methacrylate such as hydroxyethyl methacrylate, and ion-leachable glass and water.8–10 Resin-modified glass-ionomer cements have a setting reaction including an acid-base reaction as conventional glass-ionomer cements but also a polymerization reaction involving unsaturated side-chains on the modified polyacid take place. In some resin modified glass-ionomer cements the networks of polyacid and ionically cross-linked polyalkenoate chains provides the structural integrity of the cement, as seen in Fuji II LC and Photac-Fil. In Vitremer the two networks are, in addition, cross linked through pendant methacrylate groups on the polyalkenoate molecules.1,11 Advantages of these resin-modified glass-ionomer cements include a shortened setting time, decreased early moisture sensitivity, extended working time and greater strength properties compared to conventional glass-ionomer cements. In vitro studies indicate that fluoride release of resin-modified glass-ionomer and conventional glass ionomer cements are same. Several in vitro studies have demonstrated that most of the commercial resin-modified glass-ionomer cements present more intense cytotoxic effects than conventional glass-ionomer cements.8 The high cytotoxicity of resin-modified glass-ionomer cements is probably caused by leachable resin components, such as 2-hydroxyethyl methacrylate, which has frequently been added to their chemical composition. Leached residual monomer can easily diffuse through the dentinal tubules due to its hydrophilic property and low molecular weight, and reach dental pulp cells.3,11–19

A significant disadvantage of resin ionomer is the hydrophilic nature of poly- hydroxyethyl methacrylate, which results in increased water absorption and subsequent plasticity and hygroscopic expansion.12,20,21

The purpose of this study was to evaluate the water absorption and the amount of hydroxyethyl metacrylate released from different modified glass ionomer cements. The null hypothesis tested was: the amount of monomer release does not influence the water absorption of resin modified glass ionomer cements.

Three resin modified glass ionomer luting cements were used; Advance (Caulk/Dentsply Inc. USA), Vitremer (3M Dental Products, USA), Protec-Cem (R&D Vivadent, Liechtenstein). All materials consists at least 18–20% HEMA.

Ten specimens were made from each material. All cements were mixed according to their manufacturers’ instructions at the recommended powder: liquid ratio by weight. The components were mixed on the supplied mixing pads by using a stainless steel mixing spatula at room temperature. The mixed paste was then packed into a stainless steel ring mold (10 x 1 mm) placed on a glass side. A second glass side was placed on top of the mold and by applying firm hand pressure excess material was expelled via the split. Specimens were cured for the time recommended in their manufacturers’ instructions for clinical use. After curing the specimens were allowed to mature in an incubator at 37°C for an hour. Then all specimens were put in 20 ml deionized water and sealed with parafilm. Specimens were stored at room temperature (23° ± 2°C) for various time intervals of ten minutes, an hour, one day and seven days separately. At the end of each time interval, 1 mL of the solution in the vials were transferred into new 5.0 mL vials using a 200–1000 μL automatic micropipette (VWR, Wheaton Instruments, Millville, NJ). The storage vials refilled with fresh distilled water to gain again 20 ml of storage media. Again the caps were sealed with parafilm. The residual HEMA content of each specimen were determined for all storage intervals by using high performance liquid chromatography machine.

For quantification of the residual HEMA, a Waters HPLC, equipped with 600E Multisolvent Delivery System, Model U6K Universal Liquid Chromatograph Injector and Waters 484 Single-Channel Tunable UV/Visible Detector (Waters Division, Millipore Co., Milford, MA), tuned to 215 nm was used. A Resolve C18 guard column preceded the Resolve C18 (5 μm, 150 x 3.9 mm) reversed-phase analytical column. Chromatograms were evaluated, processed, and stored by the use of Waters Millennium chromatography manager software program (Waters Corp., Milford, MA).

Four-point calibration curve was constructed by plotting peak areas against concentrations (external standard method) at a flow rate of 1.7 mL min−1 of mobile phase (15% methanol, 85% deionized water) under isocratic conditions. HPLC grade methanol (J.T. Baker, Philipsburg, NJ) was used. The chromatograph and detector were calibrated using HEMA solutions of known concentration (10.7, 50 and 107 ppm). There was a linear relationship between detector response and HEMA concentration. The experimental set-up was calibrated prior to use. Peak identity in the samples was determined by comparing the retention times with that of HEMA (7 min) reference standard. Triplicate injections were made from both standard and specimen solutions. Limit of detection for HEMA was estimated from the break in the slope of standard calibration curve. The amount of released HEMA was presented in ppm. The results were analyzed by using Kruskal-Wallis, Mann-Whitney and Wilcoxon tests. Significance level was set at 0.05 for statistical analysis.

All materials were manipulated according to manufacturers’ instructions. Ten specimens were made from each cement type and treated as specified by International Standard ISO 4049: 1994. A stainless steel split ring mold was fabricated for the preparation of specimen discs, which were 15 mm in diameter and 1.0 mm thick. The mold was first slightly over filled with material and then sandwiched between two glass plates to extrude excess material. After 10 minutes of setting time, the specimens were removed from the molds. The specimens were then transferred to a desiccator maintained at 37±1°C. After 24 hours the specimens were removed and stored in a desiccator maintained at 23±1°C for 1 h and then weighed to an accuracy ±0.2 mg. This cycle was repeated until a constant mass was obtained. The samples were weighed in an electronic balance analyzer (Mettler A J150, Switzerland) (M1). Deionized water was added into the glasses and they were stored in an incubator under 37±1°C for 7 days. At the end of the seventh day they were dried with air spray for one minute and they were weighed (M2). Then the samples were placed in a desiccator at 23±1°C for 1 hour, and they were again weighed (M3).

Absorption was calculated according to the formula21

Wsp: Absorption of test material (μg/mm3)

V: Volume of cylinder (mm3)

M1, M2, and M3 values was calculated as microgram (μg) and the volume of the cylinder as cubic millimeter (mm3), and the results were calculated as μg/mm3.

The base statistics for Advance, Vitremer and Protec-Cem groups, which were tested in the study, are presented in Table 1. The data were evaluated with Kruskal-Wallis variance analysis and Mann-Whitney U tests and also Spearman’s correlation coefficient was calculated.

The mean values and standard deviations of HEMA release were presented in Figure 1. At all time intervals Vitremer showed highest HEMA release (P=0.0001). At the end of 10 minutes and first hour, HEMA release was highest for Protec-Cem and then Advance, following Vitremer (P<.05). At the end of first and seventh day, HEMA release was highest for Advance and then Protec-Cem, following Vitremer (P=0.004). Wilcoxon paired two sample test was undertaken to analyze the HEMA release dependency on time. After the first hour the increase at HEMA release was not significant for Vitremer and Protec-Cem (P<.05). For Advance cement the increase at HEMA release was not significant after the first day (P=0.005).

Water absorption was highest for Vitremer and lowest for the Protec-Cem and the difference among cement groups was significant (P=0.005) (Figure 2). There was a significant correlation between water absorption and monomer release (Spearman’s r=0.434, P<.05)

The null hypothesis tested which was the amount of monomer release does not influence the water absorption of resin modified glass ionomer cements, was rejected because of the significant correlation between monomer release and water absorption. Water absorption by resin based composite materials is a diffusion controlled process, and the water uptake occurs largely in the resin matrix. The water absorbed by the polymer matrix could cause filler matrix debonding or even hydrolytic degradation of the fillers, and may affect composite materials by reducing their mechanical properties. The hydrolytic degradation is a result of either the breaking of chemical bonds in the resin or softening through the plasticizing action of water. When resin samples are immersed in water, some of the components such as unreacted monomers dissolve and are leached out of the samples. In this study Vitremer was the most water absorbing material as well as most HEMA releasing material. Also Protect-Cem was the least water absorbing and least HEMA releasing material.

Glass ionomer cements gained popularity because of their properties such as biocompatibility, fluoride release and prevention of caries. However they are not perfect and have some drawbacks such as short working time, long setting time, sensitivity to humidity. Resin modified glass ionomer cements was developed to resolve these problems by adding resin (such as hydroxyethyl metacrylate) to conventional glass ionomer cement content. Although resin may have some adverse effect on some good properties of conventional glass ionomer cements such as biocompatibility, especially if sufficient concentrations of the components diffuse through dentin to the pulp space, adhesion of resin modified glass ionomer cements is enhanced because of their resin content.15

Gerzina et al14 investigated the release of monomers and their diffusion to dentin of various resin bonding agents and resin composite combinations. They proved HEMA and TEGDMA release from the restorative material and their diffusion to pulp space. They reported that HEMA was a hydrophilic material that enhances the micromechanical and chemical adhesion to dentin.

Resins such as HEMA and TEGDMA can have direct toxic effects on the pulpal cells in vivo and can cause allergic responses in patients and dental workers. The studies regarding the release of HEMA from resin modified glass ionomer cements used different sample dimensions that makes difficult to compare the results. In order to overcome this problem in this study, the samples were fabricated according to the requirements of ADA 9.

High performance liquid chromatography has been used previously in dental research and has been proven to be a powerful analytical technique that can analyze dental polymers, including residual monomers, composites and various other dental materials. In this study HPLC was used to detect HEMA release from the samples.22 15% water: 85% methanol media was used in this study. In some studies water or water: ethanol solutions were used as elution media, and it was reported that there is a correlation between the amount of ethanol in the media and the amount of detected monomer. The elution media were not changed between measurements to enhance the accuracy and avoid possible errors. This methodological aspect was used in other studies although one study reported that changing the media between measurements allowed a better examination. One of the drawbacks of the study was extent of reaction was not investigated. It should be noted that if the materials did not polymerized adequately then more monomers would be available for elution. Further studies were needed to investigate and compare the degree of conversion and monomer release.

There was a significant increase in HEMA release by time from 10 minutes to first hour for all cements however this increase continued from first hour to the end of 24 hours for only Advance cement. There was not a significant increase in HEMA release by time from the end of 24 hours to the end of 7 days for all cements. This rapid release of HEMA was reported in other studies. Mazzaoui et al23 reported that the greatest release of monomers occurred in the first day.

In this study, samples were prepared as specified by the International Standard ISO 4049 for water absorption test. There is a significant difference among the cement groups for water absorption. Iwami et al24 reported that water absorption of resin modified glass ionomer cements have a higher amount of water absorption when the compared with polyacid modified glass ionomer cements because of their resin content. In this study a similar result was found between resin release and water absorption.

In concordance with the present study result Yap et al21 showed similar water absoption values for Vitremer even if they used a chemically polymerized version of the material, because water absorption mainly depends on the resin compositions. Also Toledano et al25 proposed that hydophilic consituents such as HEMA clearly inceased the water absorption values and in their study Vitremer was also showed the higher water absorption values.

Within the limitations of this in vitro study the following conclusions were drawn;

 There was a significant correlation between HEMA release and water absorption.

 Vitremer showed the highest HEMA release and water absorption values and Protec-Cem showed the lowest values.

 HEMA release by time was significant for Advance cement.

 It is possible that relatively high and rapid release of HEMA may have direct, toxic effects on pulpal cells if the remaining dentin is thin. HEMA from resin modified glass ionomer cements may also pose an allergic risk to dental workers and also, possibly, to patients.

File: references_cache/PMID_20171353.md
---
reference_id: PMID:20171353
title: "Mineral trioxide aggregate: a comprehensive literature review--Part III: Clinical applications, drawbacks, and mechanism of action."
authors:
- Parirokh M
- Torabinejad M
journal: J Endod
year: '2010'
doi: 10.1016/j.joen.2009.09.009
keywords:
- "Aluminum Compounds/adverse effects, therapeutic use"
- Animals
- "Calcium Compounds/adverse effects, therapeutic use"
- Dental Pulp Capping/methods
- Drug Combinations
- "Drug Evaluation, Preclinical"
- Humans
- "Models, Animal"
- "Oxides/adverse effects, therapeutic use"
- "Root Canal Filling Materials/adverse effects, therapeutic use"
- "Silicates/adverse effects, therapeutic use"
publication_types:
- Journal Article
- Review
content_type: abstract_only
full_text_attempted: true
---

# Mineral trioxide aggregate: a comprehensive literature review--Part III: Clinical applications, drawbacks, and mechanism of action.
**Authors:** Parirokh M, Torabinejad M
**Journal:** J Endod (2010)
**DOI:** [10.1016/j.joen.2009.09.009](https://doi.org/10.1016/j.joen.2009.09.009)

## Content

INTRODUCTION: Mineral trioxide aggregate (MTA) has been recommended for various uses in endodontics. Two previous publications provided a comprehensive list of articles from November 1993-September 2009 regarding the chemical and physical properties, sealing ability, antibacterial activity, leakage, and biocompatibility of MTA. The purpose of Part III of this literature review is to present a comprehensive list of articles regarding animal studies, clinical applications, drawbacks, and mechanism of action of MTA.

METHODS: A review of the literature was performed by using electronic and hand-searching methods for the clinical applications of MTA in experimental animals and humans as well as its drawbacks and mechanism of action from November 1993-September 2009.

RESULTS: MTA is a promising material for root-end filling, perforation repair, vital pulp therapy, and apical barrier formation for teeth with necrotic pulps and open apexes. Despite the presence of numerous case reports and case series regarding these applications, there are few designed research studies regarding clinical applications of this material. MTA has some known drawbacks such as a long setting time, high cost, and potential of discoloration. Hydroxyapatite crystals form over MTA when it comes in contact with tissue synthetic fluid. This can act as a nidus for the formation of calcified structures after the use of this material in endodontic treatments.

CONCLUSIONS: On the basis of available information, it appears that MTA is the material of choice for some clinical applications. More clinical studies are needed to confirm its efficacy compared with other materials.

File: references_cache/PMID_21093034.md
---
reference_id: PMID:21093034
title: Resin composite--state of the art.
authors:
- Ferracane JL
journal: Dent Mater
year: '2011'
doi: 10.1016/j.dental.2010.10.020
keywords:
- Chemical Phenomena
- "Chemistry, Pharmaceutical"
- "Composite Resins/chemistry, classification"
- Dental Bonding
- "Dental Materials/chemistry, classification"
- "Dental Restoration, Permanent"
- "Esthetics, Dental"
- Humans
- Mechanical Phenomena
- Polymerization
- "Stress, Mechanical"
- Surface Properties
publication_types:
- Journal Article
- Review
content_type: abstract_only
full_text_attempted: true
---

# Resin composite--state of the art.
**Authors:** Ferracane JL
**Journal:** Dent Mater (2011)
**DOI:** [10.1016/j.dental.2010.10.020](https://doi.org/10.1016/j.dental.2010.10.020)

## Content

OBJECTIVES: The objective is to review the current state of the art of dental composite materials.

METHODS: An outline of the most important aspects of dental composites was created, and a subsequent literature search for articles related to their formulation, properties and clinical considerations was conducted using PubMed followed by hand searching citations from relevant articles.

RESULTS: The current state of the art of dental composites includes a wide variety of materials with a broad range of mechanical properties, handling characteristics, and esthetic possibilities. This highly competitive market continues to evolve, with the major emphasis in the past being to produce materials with adequate strength, and high wear resistance and polishability retention. The more recent research and development efforts have addressed the issue of polymerization shrinkage and its accompanying stress, which may have a deleterious effect on the composite/tooth interfacial bond. Current efforts are focused on the delivery of materials with potentially therapeutic benefits and self-adhesive properties, the latter leading to truly simplified placement in the mouth.

SIGNIFICANCE: There is no one ideal material available to the clinician, but the commercial materials that comprise the current armamentarium are of high quality and when used appropriately, have proven to deliver excellent clinical outcomes of adequate longevity.

File: references_cache/PMID_21217947.md
---
reference_id: PMID:21217947
title: "Dental amalgam: An update."
authors:
- Bharti R
- Wadhwani KK
- Tikku AP
- Chandra A
journal: J Conserv Dent
year: '2010'
doi: 10.4103/0972-0707.73380
publication_types:
- Journal Article
content_type: abstract_only
full_text_attempted: true
---

# Dental amalgam: An update.
**Authors:** Bharti R, Wadhwani KK, Tikku AP, Chandra A
**Journal:** J Conserv Dent (2010)
**DOI:** [10.4103/0972-0707.73380](https://doi.org/10.4103/0972-0707.73380)

## Content

Dental amalgam has served as an excellent and versatile restorative material for many years, despite periods of controversy. The authors review its history, summarize the evidence with regard to its performance and offer predictions for the future of this material. The PubMed database was used initially; the reference list for dental amalgam featured 8641 articles and 13 publications dealing with recent advances in dental amalgam. A forward search was undertaken on selected articles and using some author names. For the present, amalgam should remain the material of choice for economic direct restoration of posterior teeth. When esthetic concerns are paramount, tooth-colored materials, placed meticulously, can provide an acceptable alternative. All alternative restorative materials and procedures, however, have certain limitations.

File: references_cache/PMID_22519883.md
---
reference_id: PMID:22519883
title: "Chlorhexidine, ethanol, lipopolysaccharide and nicotine do not enhance the cytotoxicity of a calcium hydroxide pulp capping material."
authors:
- Wheater MA
- Falvo J
- Ruiz F
- Byars M
journal: Int Endod J
year: '2012'
doi: 10.1111/j.1365-2591.2012.02057.x
keywords:
- Adult
- Analysis of Variance
- Antimitotic Agents/pharmacology
- Calcium Hydroxide/toxicity
- "Cells, Cultured"
- Chlorhexidine/pharmacology
- Drug Interactions
- Escherichia coli/chemistry
- Ethanol/pharmacology
- Fibroblasts/drug effects
- Humans
- L-Lactate Dehydrogenase/pharmacology
- Lipopolysaccharides/pharmacology
- Materials Testing
- Minerals/toxicity
- "Models, Chemical"
- Nicotine/pharmacology
- Pulp Capping and Pulpectomy Agents/toxicity
- "Statistics, Nonparametric"
- Toxicity Tests
publication_types:
- Journal Article
- "Research Support, Non-U.S. Gov't"
content_type: abstract_only
full_text_attempted: true
---

# Chlorhexidine, ethanol, lipopolysaccharide and nicotine do not enhance the cytotoxicity of a calcium hydroxide pulp capping material.
**Authors:** Wheater MA, Falvo J, Ruiz F, Byars M
**Journal:** Int Endod J (2012)
**DOI:** [10.1111/j.1365-2591.2012.02057.x](https://doi.org/10.1111/j.1365-2591.2012.02057.x)

## Content

AIM: To determine whether cells pre-stressed by known cytotoxic or inflammatory agents are more susceptible to the deleterious effects of a calcium hydroxide formulation used in pulp capping.

METHODOLOGY: Adult human dermal fibroblasts were treated for 48 h with 0.001% chlorhexidine, 0.2% ethanol, 5 μg mL(-1) Escherichia coli lipopolysaccharide (LPS) or 0.05 mmol L(-1) nicotine. Cells were subsequently treated with the soluble materials extracted from Dycal pellets for an additional 24 h. Controls included cells cultured in medium only and cells exposed to Dycal only. Cytotoxicity was measured using colorimetric MTT, WST and secreted lactate dehydrogenase assays. In addition, mitotic activity was evaluated using a colorimetric histone H3 phosphorylation assay. Data were statistically analysed using anova with Tukey's multiple comparison post-test and significance at P ≤ 0.05.

RESULTS: For all assays, measured values for cells treated with chlorhexidine, ethanol, LPS or nicotine plus the soluble materials extracted from Dycal pellets were significantly lower compared to control (P < 0.05) for all comparisons between experimental conditions. However, between treatments and for comparisons of treatments with Dycal, there were no differences observed for any assay.

CONCLUSIONS: Calcium hydroxide in a formulation used in dental clinical procedures is highly cytotoxic to cultured cells, as evidenced by several cellular assays. However, other known toxic agents, including chlorhexidine, ethanol, bacterial LPS and nicotine, do not appear to function synergistically to increase the deleterious cellular effects of the calcium hydroxide in an in vitro model of cytotoxicity.

File: references_cache/PMID_24683067.md
---
reference_id: PMID:24683067
title: Direct composite resin fillings versus amalgam fillings for permanent or adult posterior teeth.
authors:
- Rasines Alcaraz MG
- Veitz-Keenan A
- Sahrmann P
- Schmidlin PR
- Davis D
- Iheozor-Ejiofor Z
journal: Cochrane Database Syst Rev
year: '2014'
doi: 10.1002/14651858.CD005620.pub2
keywords:
- "Acrylic Resins/adverse effects, therapeutic use"
- Child
- "Composite Resins/adverse effects, therapeutic use"
- "Dental Amalgam/adverse effects, therapeutic use"
- Dental Caries/therapy
- Dental Restoration Failure
- "Dental Restoration, Permanent/adverse effects, methods"
- "Dentition, Permanent"
- Humans
- Molar
- "Polyurethanes/adverse effects, therapeutic use"
- Randomized Controlled Trials as Topic
publication_types:
- Journal Article
- Meta-Analysis
- "Research Support, Non-U.S. Gov't"
- Systematic Review
content_type: abstract_only
full_text_attempted: true
---

# Direct composite resin fillings versus amalgam fillings for permanent or adult posterior teeth.
**Authors:** Rasines Alcaraz MG, Veitz-Keenan A, Sahrmann P, Schmidlin PR, Davis D, Iheozor-Ejiofor Z
**Journal:** Cochrane Database Syst Rev (2014)
**DOI:** [10.1002/14651858.CD005620.pub2](https://doi.org/10.1002/14651858.CD005620.pub2)

## Content

BACKGROUND: Amalgam has been the traditional material for filling cavities in posterior teeth for the last 150 years and, due to its effectiveness and cost, amalgam is still the restorative material of choice in certain parts of the world. In recent times, however, there have been concerns over the use of amalgam restorations (fillings), relating to the mercury release in the body and the environmental impact following its disposal. Resin composites have become an esthetic alternative to amalgam restorations and there has been a remarkable improvement of its mechanical properties to restore posterior teeth.There is need to review new evidence comparing the effectiveness of both restorations.

OBJECTIVES: To examine the effects of direct composite resin fillings versus amalgam fillings for permanent posterior teeth, primarily on restoration failure.

SEARCH METHODS: We searched the Cochrane Oral Health Group's Trials Register (to 22 October 2013), the Cochrane Central Register of Controlled Trials (CENTRAL) (The Cochrane Library 2013, Issue 9), MEDLINE via OVID (1946 to 22 October 2013), EMBASE via OVID (1980 to 22 October 2013), and LILACs via BIREME Virtual Health Library (1980 to 22 October 2013). We applied no restrictions on language or date of publication when searching the electronic databases. We contacted manufacturers of dental materials to obtain any unpublished studies.

SELECTION CRITERIA: Randomized controlled trials comparing dental resin composites with dental amalgams in permanent posterior teeth. We excluded studies having a follow-up period of less than three years.

DATA COLLECTION AND ANALYSIS: We used standard methodological procedures expected by The Cochrane Collaboration.

MAIN RESULTS: Of the 2205 retrieved references, we included seven trials (10 articles) in the systematic review. Two trials were parallel group studies involving 1645 composite restorations and 1365 amalgam restorations (921 children) in the analysis. The other five trials were split-mouth studies involving 1620 composite restorations and 570 amalgam restorations in an unclear number of children. Due to major problems with the reporting of the data for the five split-mouth trials, the primary analysis is based on the two parallel group trials. We judged all seven trials to be at high risk of bias and we analyzed 3265 composite restorations and 1935 amalgam restorations.The parallel group trials indicated that resin restorations had a significantly higher risk of failure than amalgam restorations (risk ratio (RR) 1.89, 95% confidence interval (CI) 1.52 to 2.35, P value < 0.001 (fixed-effect model) (low-quality evidence)) and increased risk of secondary caries (RR 2.14, 95% CI 1.67 to 2.74, P value < 0.001 (low-quality evidence)) but no evidence of an increased risk of restoration fracture (RR 0.87, 95% CI 0.46 to 1.64, P value = 0.66 (moderate-quality evidence)). The results from the split-mouth trials were consistent with those of the parallel group trials.Adverse effects of dental restorations were reported in two trials. The outcomes considered were neurobehavioral function, renal function, psychosocial function, and physical development. The investigators found no difference in adverse effects between composite and amalgam restorations. However, the results should be interpreted with caution as none of the outcomes were reported in more than one trial.

AUTHORS' CONCLUSIONS: There is low-quality evidence to suggest that resin composites lead to higher failure rates and risk of secondary caries than amalgam restorations. This review reinforces the benefit of amalgam restorations and the results are particularly useful in parts of the world where amalgam is still the material of choice to restore posterior teeth with proximal caries. Though the review found insufficient evidence to support or refute any adverse effects amalgam may have on patients, new research is unlikely to change opinion on its safety and due to the decision for a global phase-down of amalgam (Minamata Convention on Mercury) general opinion on its safety is unlikely to change.

File: references_cache/PMID_25048250.md
---
reference_id: PMID:25048250
title: "Longevity of posterior composite restorations: a systematic review and meta-analysis."
authors:
- Opdam NJ
- van de Sande FH
- Bronkhorst E
- Cenci MS
- Bottenberg P
- Pallesen U
- Gaengler P
- Lindberg A
- Huysmans MC
- van Dijken JW
journal: J Dent Res
year: '2014'
doi: 10.1177/0022034514544217
keywords:
- Composite Resins/chemistry
- Dental Caries Susceptibility
- Dental Materials/chemistry
- Dental Restoration Failure
- "Dental Restoration, Permanent/standards"
- Humans
- Risk Factors
- Survival Analysis
- Time Factors
publication_types:
- Journal Article
- Meta-Analysis
- Systematic Review
content_type: abstract_only
full_text_attempted: true
---

# Longevity of posterior composite restorations: a systematic review and meta-analysis.
**Authors:** Opdam NJ, van de Sande FH, Bronkhorst E, Cenci MS, Bottenberg P, Pallesen U, Gaengler P, Lindberg A, Huysmans MC, van Dijken JW
**Journal:** J Dent Res (2014)
**DOI:** [10.1177/0022034514544217](https://doi.org/10.1177/0022034514544217)

## Content

The aim of this meta-analysis, based on individual participant data from several studies, was to investigate the influence of patient-, materials-, and tooth-related variables on the survival of posterior resin composite restorations. Following Preferred Reporting Items for Systematic Reviews and Meta-Analyses (PRISMA) guidelines, we conducted a search resulting in 12 longitudinal studies of direct posterior resin composite restorations with at least 5 years' follow-up. Original datasets were still available, including placement/failure/censoring of restorations, restored surfaces, materials used, reasons for clinical failure, and caries-risk status. A database including all restorations was constructed, and a multivariate Cox regression method was used to analyze variables of interest [patient (age; gender; caries-risk status), jaw (upper; lower), number of restored surfaces, resin composite and adhesive materials, and use of glass-ionomer cement as base/liner (present or absent)]. The hazard ratios with respective 95% confidence intervals were determined, and annual failure rates were calculated for subgroups. Of all restorations, 2,816 (2,585 Class II and 231 Class I) were included in the analysis, of which 569 failed during the observation period. Main reasons for failure were caries and fracture. The regression analyses showed a significantly higher risk of failure for restorations in high-caries-risk individuals and those with a higher number of restored surfaces.
